Repository: wlb1207/JianChaChe_Llm

# 可扩展工程规范知识库使用与扩充说明

本目录（`KnowledgeBase\`）采用**多标准目录自动发现机制**，支持随时新增、修改或移除规范与工程参考资料，无需修改主程序或核心检索代码。

## 一、当前已内置的标准知识包

| 目录名 | 标准编号与名称 | 拆解结构化规则卡片 | 原始归档文件 |
| --- | --- | --- | --- |
| `GB_T_3811_2008` | 《起重机设计规范》GB/T 3811—2008（结构与仿真核心版，不含第7章电气） | 16 项（强度、刚度与表28容许长细比、整体稳定与板壳局部屈曲、第5.8节应力比法疲劳与附录O、载荷组合与双片桁架风载折减、表1-9工作级别、表22-27许用应力、安全系数与极限状态分项系数、挠度、焊缝/高强螺栓/销轴连接、抗倾覆与抗风防滑、试验工况、第5.9节构造与表34最小壁厚、附录I抗脆断与钢材质量组别、第6.3.4节轮轨轮压含工字钢下翼缘与防打滑、第9.2-9.3节结构安全限界/平台荷载/栏杆刚度） | `3811-2008-gbt-e-300.pdf` / `gb_t_3811_2008.txt` |
| `JT_T_1430_2022` | 《悬挂式桥梁检查车技术条件》JT/T 1430—2022 | 6 项（分类与净宽/净高、桁架挠度 `L/800` 与 `L'/400` / 承载 / 抗风、材料与紧固件、电气与公差、安全护栏、1.25倍动载/1.5倍静载/抗风试验） | `JTT 1430-2022 悬挂式桥梁检查车技术条件.docx` / `jt_t_1430_2022.txt` |
| `GB_50017_2017` | 《钢结构设计标准》GB 50017—2017 | 10 项（钢材/焊栓强度与物理参数、箱形方管宽厚比等级、变形容许值、受弯、轴心受力与长细比、压弯与次弯矩、焊缝、螺栓/销轴/法兰、矩形钢管相贯节点、疲劳防脆断与闭口防腐） | `GB 50017-2017 钢结构设计标准（含条文说明）.pdf` / `gb_50017_2017.txt` |

---

## 二、后续如何动态新增自己的规范或设计资料

支持 **两种接入方式**（程序会在下次检索时根据文件指纹自动重建 `Data\rag_index.json`）：

### 方式 1：轻量快速添加（放 Markdown 即可检索）
1. 在 `KnowledgeBase\` 下新建一个文件夹（如 `KnowledgeBase\Custom_Design_Notes\`，**英文/数字/下划线命名**）。
2. 直接放入任意 `.md` 文档（建议顶部写 `# 标题`、`Source: 标准或资料名`、`Clause: 条款号`，并用 `##` 二级标题分节）。
3. 程序启动或下次检索时会自动发现并索引该文件夹内的 `.md` 文档（可用于本地检索）。

### 方式 2：标准规范知识包（推荐，检索精度最高）
1. 新建标准文件夹，例如 `KnowledgeBase\JTG_D60_2015\`，在其下建 `verified\` 子目录。
2. 将原 PDF / Word 归档在该目录下，把核心设计边界拆解为若干 `verified\01_xxx.md` 卡片，并在根目录放一个 `*_key_rules.json` 索引（字段参考 `JT_T_1430_2022\jt_t_1430_key_rules.json`）。
3. 运行同步脚本自动刷新统一清单与文本提取：
   ```powershell
   python KnowledgeBase\sync_knowledge_base.py
   ```
4. 若需要将新增的公开规范也纳入**云端大模型带引用推理白名单**，可运行：
   ```powershell
   python KnowledgeBase\sync_knowledge_base.py --sync-disclosure
   ```
   确认内容无涉密信息后，将输出的 `PolicyHash` 同步到 `KnowledgeDisclosureGuard.cs` 即可（未授权的私密/自定义文档默认仅限本地检索，不会擅自外发云端）。

File: LlmWpfPrototype/KnowledgeBase/GB_50017_2017/verified/10_fatigue_brittle_and_corrosion.md
# 钢结构疲劳计算、低温防脆断与防腐蚀设计边界

Source: GB 50017-2017
Topic: 疲劳容许应力幅、低温防脆断与闭口截面防腐蚀设计
SourceType: rule
Verified: true
Clause: 16.1, 16.2, 16.3, 16.4, 18.2, 表16.2.1-1, 表16.2.4
Page: 标准正文第196-206页、第231-233页

## 适用范围

本知识块依据 GB 50017—2017 第 16 章与第 18.2 节，规定直接承受重复动力荷载构件的疲劳验算条件、低温防脆断构造以及钢结构（含闭口方管构件）防腐蚀设计边界。

## 疲劳计算条件与容许应力幅法（16.1, 16.2）

- **触发条件（16.1.1）**：直接承受动力荷载重复作用的钢结构构件及其连接，当应力循环次数 **`n ≥ 5 × 10⁴` 次**时应进行疲劳计算。
- 采用基于名义应力的容许应力幅法（弹性状态计算，非焊接部位循环中无拉应力可不计算疲劳，16.1.3）：
  - 焊接部位正应力幅：\(\Delta\sigma = \sigma_{\max} - \sigma_{\min}\)；非焊接部位：\(\Delta\sigma = \sigma_{\max} - 0.7\sigma_{\min}\)；
  - 满足 \(\Delta\sigma \le \gamma_t [\Delta\sigma]\)（或直接满足截止限 \([\Delta\sigma_L]_{1\times 10^8}\)）；横焊缝板厚 `> 25 mm` 须按 \(\gamma_t = (25/t)^{0.25}\) 折减。
  - 构件与连接按附录 K 分为 `Z1 ~ Z14` 共 14 类（表 16.2.1-1，`2×10⁶` 次容许正应力幅从 `176 MPa` 递减至 `36 MPa`）。
- 吊车梁/吊车桁架变幅疲劳欠载等效系数 \(\alpha_f\)（表 16.2.4）：A6~A8 硬钩 `1.0`，A6~A7 软钩 `0.8`，A4~A5 中级 `0.5`。
- 摩擦型高强螺栓抗剪连接可不单独验算螺栓疲劳，但须验算开孔主体金属疲劳（16.2.5）。

## 疲劳与低温防脆断构造禁令（16.3, 16.4）

- 需疲劳验算的焊接连接：**严禁使用塞焊、槽焊、电渣焊、气电立焊**；受拉垂直焊缝严禁部分焊透或背面不清根无衬垫焊；异厚对接过渡坡度不大于 `1:4`（16.3.1）。
- 受拉弦杆上不得随意焊接悬挂零件或打火焊接夹具（16.3.2-11）。
- **低温防脆断（16.4）**：
  - 工作温度 `≤ -30 ℃` 地区，焊接构件宜采用实腹式，避免手工焊接格构式构件；
  - 工作温度 `≤ -20 ℃` 地区，承重连接宜采用螺栓连接，对接焊缝不低于二级，受拉区不宜使用角焊缝，拼接件自由段长度 `≥ 5t`。

## 钢结构防腐蚀设计边界（18.2）

- 可综合选用防腐涂料、锌/铝金属保护层、阴极保护或耐候钢（18.2.2）。
- **闭口方管/箱形构件防腐蚀强制构造（18.2.4-5）**：避免积留湿气灰尘死角，**闭口截面构件应沿全长和端部焊接封闭**。
- 连接件耐腐蚀性不应低于主材；**螺栓直径不应小于 `12 mm`，垫圈不应采用弹簧垫圈**，紧固件镀锌后再按主体防腐方案涂装（18.2.4-3）。
- 表面原始锈蚀等级为 `D` 级的钢材不应用作结构钢（18.2.5）。

File: LlmWpfPrototype/KnowledgeBase/GB_50661_2011/verified/01_weld_quality_grades_and_designations.md
# 钢结构焊接连接构造一般规定、焊缝质量等级与节点坡口代号

Source: GB 50661-2011
Topic: 焊接连接构造一般规定、焊缝质量等级选用与管节点坡口代号
SourceType: rule
Verified: true
Clause: 5.1.1-5.1.5, 5.2.1-5.2.2, 表5.2.1-1至表5.2.1-5, 图5.2.1
Page: 标准正文第11-15页

## 适用范围

本知识块依据《钢结构焊接规范》（GB 50661—2011）第 5.1、5.2 节，规定桥梁检查车钢桁架焊接节点构造基本原则、图面技术要求、质量分级选用依据以及焊接位置、接头、坡口和管结构节点代号。

## 焊接连接构造基本原则与图面标注（5.1.1-5.1.4）

- **构造设计六项原则（5.1.1）**：
  1. 宜减少焊缝的数量和尺寸；
  2. 焊缝的布置宜对称于构件截面的中性轴；
  3. 节点区的空间应便于焊接操作和焊后检测；
  4. 宜采用刚度较小的节点形式，宜避免焊缝密集和双向、三向相交；
  5. 焊缝位置应避开高应力区；
  6. 应根据不同焊接工艺方法选用坡口形式和尺寸。
- **焊缝符号（5.1.2）**：设计施工图与制作详图标识的焊缝符号应符合 `GB/T 324` 和 `GB/T 50105`。
- **设计施工图必须明确的内容（5.1.3）**：钢材牌号与焊材型号性能、相交节点焊接部位/有效焊缝长度/焊脚尺寸/部分焊透深度、焊缝质量等级与无损检测方法及检查比例、工厂制作单元及拼装节点允许范围（必要时附设计应力图）。
- **制作详图补充（5.1.4）**：细化焊接方法、坡口形式与详细尺寸（含钢衬垫尺寸）、焊后热处理、工厂焊与工地焊区分；分段与拼接节点更改须提交原设计单位做结构安全审核。

## 焊缝质量等级选用原则（5.1.5）

焊缝质量等级应根据结构重要性、荷载特性、焊缝形式、工作环境及应力状态按下列原则选用：

- **1. 承受动荷载且需要进行疲劳验算的构件**（要求与母材等强连接的焊缝应焊透）：
  1. 作用力垂直于焊缝长度方向的横向对接焊缝或 T 形对接与角接组合焊缝：**受拉时应为一级，受压时不应低于二级**；
  2. 作用力平行于焊缝长度方向的纵向对接焊缝：**不应低于二级**；
  3. 铁路、公路桥的横梁接头板与弦杆角焊缝应为一级，桥面板与弦杆角焊缝、桥面板与 U 形肋角焊缝（桥面板侧）不应低于二级；
  4. 重级工作制（`A6~A8`）和起重量 `Q ≥ 50 t` 的中级工作制（`A4、A5`）吊车梁腹板与上翼缘之间及吊车桁架上弦杆与节点板之间的 T 形接头焊缝应焊透，宜为对接与角接组合焊缝，质量等级**不应低于二级**。
- **2. 不需要疲劳验算的构件**：要求与母材等强的对接焊缝宜焊透，质量等级**受拉时不应低于二级，受压时不宜低于二级**。
- **3. 部分焊透对接焊缝、角焊缝、部分焊透组合焊缝 T 形接头及搭接角焊缝**：
  1. 直接承受动荷载且需要疲劳验算的结构及 `Q ≥ 50 t` 中级工作制吊车梁及梁柱、牛腿等重要节点：**不应低于二级**；
  2. 其他结构可为**三级**。

## 焊接位置、接头、坡口、焊缝类型与管节点代号（5.2.1, 表5.2.1-1至表5.2.1-5）

| 类别 | 代号与含义 |
|---|---|
| 焊接位置（表5.2.1-1） | `F` 平焊、`H` 横焊、`V` 立焊、`O` 仰焊 |
| 接头形式（表5.2.1-2） | `B` 对接接头、`T` T形接头、`X` 十字接头、`C` 角接头、`F` 搭接接头 |
| 坡口形式（表5.2.1-3） | `I` I形、`V` V形、`X` X形、`L` 单边V形、`K` K形、`U` U形（板厚≥50 mm）、`J` 单边U形（板厚≥50 mm） |
| 焊缝类型（表5.2.1-4） | `B(G)` 板（管）对接焊缝、`C` 角焊缝、`B_C` 对接与角接组合焊缝 |
| 管结构节点（表5.2.1-5） | `T` T形节点（±10°界限）、`K` K形节点、`Y` Y形节点（斜交夹角 >10°） |

![图 5.2.1 管结构节点形式（T/X、Y、K、复合K与偏心连接）](GB_50661_2011/assets/fig_5_2_1_tube_joint_types.png)

File: LlmWpfPrototype/KnowledgeBase/GB_50661_2011/verified/02_weld_effective_throat_calculation.md
# 对接、组合及直角与斜角角焊缝计算厚度（he）取值规则

Source: GB 50661-2011
Topic: 对接、组合、直角与斜角角焊缝计算厚度及锐角折减值z
SourceType: rule
Verified: true
Clause: 5.3.1, 5.3.2, 5.3.3, 5.3.4, 表5.3.2, 表5.3.4, 图5.3.1至图5.3.4
Page: 标准正文第15-19页

## 适用范围

本知识块依据《钢结构焊接规范》（GB 50661—2011）第 5.3.1~5.3.4 节，规定全焊透、部分焊透、直角/搭接角焊缝以及斜角角焊缝的有效计算厚度 `h_e` 确定方法与锐角折减值。

## 全焊透与部分焊透对接及组合焊缝计算厚度（5.3.1, 5.3.2, 表5.3.2）

- **全焊透焊缝（5.3.1）**：双面焊反面应清根后焊接；对接焊缝 `h_e` 为较薄板厚；对接与角接组合焊缝 `h_e` 为坡口根部至焊缝两侧表面（不计余高）的最短距离之和；加衬垫单面焊满足表 A.0.2~A.0.4 时为坡口根部至焊缝表面（不计余高）的最短距离。

![图 5.3.1 全焊透的对接与角接组合焊缝计算厚度 he](GB_50661_2011/assets/fig_5_3_1_full_pen_throat.png)

- **部分焊透焊缝（5.3.2, 表5.3.2）**：`V` 形坡口 `α ≥ 60°` 及 `U`、`J` 形坡口符合表 A.0.5~A.0.7 时，计算厚度 `h_e = h`（坡口深度）；其余按表 5.3.2 折减：

| 图号 | 坡口形式 | 焊接方法 | 板厚 t（mm） | 坡口角 α（°） | 间隙 b（mm） | 钝边 P（mm） | 焊接位置 | 计算厚度 h_e（mm） |
|---|---|---|---|---:|---:|---:|---|---|
| 5.3.2(a) | I形单面焊 | 焊条电弧焊 | 3 | — | 1.0~1.5 | — | 全部 | `t - 1` |
| 5.3.2(b) | I形单面焊 | 焊条电弧焊 | `3 < t ≤ 6` | — | `t/2` | — | 全部 | `t/2` |
| 5.3.2(c) | I形双面焊 | 焊条电弧焊 | `3 < t ≤ 6` | — | `t/2` | — | 全部 | `3t/4` |
| 5.3.2(d) | 单V形坡口 | 焊条电弧焊 | `≥ 6` | 45 | 0 | 3 | 全部 | `h - 3` |
| 5.3.2(d) | L形坡口 | 气体保护焊 | `≥ 6` | 45 | 0 | 3 | `F, H` / `V, O` | `h` / `h - 3` |
| 5.3.2(d) | L形坡口 | 埋弧焊 | `≥ 12` | 60 | 0 | 6 | `F` / `H` | `h` / `h - 3` |
| 5.3.2(e),(f) | K形坡口 | 焊条电弧焊 | `≥ 8` | 45 | 0 | 3 | 全部 | `h_1 + h_2 - 6` |
| 5.3.2(e),(f) | K形坡口 | 气体保护焊 | `≥ 12` | 45 | 0 | 3 | `F, H` / `V, O` | `h_1 + h_2` / `h_1 + h_2 - 6` |
| 5.3.2(e),(f) | K形坡口 | 埋弧焊 | `≥ 20` | 60 | 0 | 6 | `F` | `h_1 + h_2` |

![图 5.3.2 部分焊透的对接焊缝及对接与角接组合焊缝计算厚度](GB_50661_2011/assets/fig_5_3_2_partial_pen_grooves.png)

## 搭接角焊缝与直角角焊缝计算厚度（5.3.3）

塞焊和槽焊焊缝计算厚度也可按角焊缝计算方法确定：

- 当间隙 \(b \le 1.5\text{ mm}\) 时（式 5.3.3-1）：
  $$h_e = 0.7 h_f$$
- 当间隙 \(1.5\text{ mm} < b \le 5\text{ mm}\) 时（式 5.3.3-2）：
  $$h_e = 0.7(h_f - b)$$

## 斜角角焊缝计算厚度与锐角折减值 z（5.3.4, 表5.3.4）

- **1. 两面角 \(\Psi = 60^\circ \sim 135^\circ\)**：
  - 当间隙 \(b, b_1 \text{ 或 } b_2 \le 1.5\text{ mm}\) 时（式 5.3.4-1）：
    $$h_e = h_f \cos\frac{\Psi}{2}$$
  - 当间隙 \(1.5 < b, b_1 \text{ 或 } b_2 \le 5\text{ mm}\) 时（式 5.3.4-2）：
    $$h_e = \left[h_f - \frac{b(\text{或 }b_1, b_2)}{\sin\Psi}\right]\cos\frac{\Psi}{2}$$
- **2. 两面角 \(30^\circ \le \Psi < 60^\circ\)**：按式（5.3.4-1）或（5.3.4-2）计算后**再减去折减值 `z`**（表 5.3.4）；
- **3. 两面角 \(\Psi < 30^\circ\)**：必须进行焊接工艺评定确定焊缝计算厚度。

| 两面角 Ψ | 焊接方法 | 折减值 z（mm）：焊接位置 V 或 O | 折减值 z（mm）：焊接位置 F 或 H |
|---|---|---:|---:|
| `60° > Ψ ≥ 45°` | 焊条电弧焊 | 3 | 3 |
| `60° > Ψ ≥ 45°` | 药芯焊丝自保护焊 / 气体保护焊 / 实心焊丝气体保护焊 | 3 | 0 |
| `45° > Ψ ≥ 30°` | 焊条电弧焊 | 6 | 6 |
| `45° > Ψ ≥ 30°` | 药芯焊丝自保护焊 | 6 | 3 |
| `45° > Ψ ≥ 30°` | 药芯焊丝气体保护焊 / 实心焊丝气体保护焊 | 10 | 6 |

![图 5.3.4 斜角角焊缝计算厚度与两面角折减示意图](GB_50661_2011/assets/fig_5_3_4_skew_fillet_weld.png)

File: LlmWpfPrototype/KnowledgeBase/GB_50661_2011/verified/03_hollow_section_tube_joint_welds.md
# 矩形管与方管 T、Y、K 形相贯节点焊缝分区及计算厚度

Source: GB 50661-2011
Topic: 矩形管与方管T、Y、K形相贯节点焊缝分区、全焊透与角焊缝计算厚度
SourceType: rule
Verified: true
Clause: 5.3.6, 续表5.3.6-1, 表5.3.6-2, 图5.3.6-1, 图5.3.6-3, 图5.3.6-5
Page: 标准正文第20-21页, 第23页, 第26页

## 适用范围

本知识块依据《钢结构焊接规范》（GB 50661—2011）第 5.3.6 节，整理与桥梁检查车方管/矩形管焊接桁架相贯节点直接相关的分区规则、全焊透计算厚度以及角焊缝最小焊脚取值。

## 圆管与矩形管 T、Y、K 形相贯节点焊缝分区（5.3.6, 图5.3.6-1）

圆管、矩形管 T、Y、K 形相贯节点的焊缝计算厚度 `h_e` 应根据局部两面角 `Ψ` 大小，按**趾部区（细节 A）、侧部区（细节 B）、转角部过渡区（细节 B 与细节 C）、跟部区（细节 D）**分区取值，并区分两种常见方矩管构造：
- **台阶状矩形管节点**（支管宽度小于主管平面宽，图 5.3.6-1(b)、(d)）：侧部按细节 B，转角过渡区按细节 B/C。
- **相配的方管节点**（等宽方管相交，图 5.3.6-1(a)、(e)）：侧部区因落于主管外圆弧角部，须按**补充细节 B** 加工钝边 `0 ~ 2.5 mm` 并保证焊缝切至支管内壁线相切点（与 `GB/T 6728—2025` 表 4 外圆弧半径 `R` 强相关）。

![图 5.3.6-1 圆管与矩形管相贯节点焊缝分区及相配方管补充细节B](GB_50661_2011/assets/fig_5_3_6_1_rhs_joint_zones.png)

## 管材相贯节点全焊透焊缝各区计算厚度（5.3.6, 续表5.3.6-1, 图5.3.6-3）

管材相贯节点全焊透焊缝各区形式及尺寸细节符合图 5.3.6-3，焊缝计算厚度 `h_e` 与焊脚 `h_L` 宜符合续表 5.3.6-1（`t_b` 为支管壁厚；注：坡口角度 `α < 30°` 时应进行工艺评定；由打底焊道保证坡口底部必要宽度 `b'`；当前知识包暂未收录第 22 页表 5.3.6-1 上半部坡口间隙/角度具体数值）：

| 区域与局部两面角 Ψ | 焊缝计算厚度 h_e | 加强/长度尺寸 h_L | 关键构造要求（图 5.3.6-3） |
|---|---|---|---|
| **细节 A**（趾部，`Ψ = 180°~135°`） | `≥ t_b` | `≥ t_b / sinΨ`（最大 `1.75 t_b`） | 按要求堆焊以保持 `h_e` 厚度值 |
| **细节 B**（侧部，`Ψ = 150°~50°`） | `Ψ ≥ 90°` 取 `≥ t_b`；`Ψ < 90°` 取 `≥ t_b / sinΨ` | — | 钝边 `1.5 mm`；`Ψ` 从 `135°` 变至 `90°` 时加强焊脚 `h_k` 由 `0` 变至 `t_b/2`，`90°~50°` 取 `h_k = t_b/2` |
| **细节 C**（过渡区，`Ψ = 75°~30°`） | `≥ t_b / sinΨ`（最大 `1.75 t_b`） | 焊缝可堆焊至满足要求 | 需打底焊缝，`h_k = t_b/2` |
| **细节 D**（跟部，`Ψ = 40°~15°`） | `≥ 2 t_b` | — | 需打底焊缝，`h_k = t_b/2` |

![图 5.3.6-3 管材相贯节点全焊透焊缝各区坡口形式与尺寸](GB_50661_2011/assets/fig_5_3_6_3_tube_full_pen_grooves.png)

## 管材 T、Y、K 形相贯节点角焊缝最小焊脚与计算厚度（表5.3.6-2, 图5.3.6-5）

| 目标焊缝计算厚度 h_e | 趾部（`Ψ > 120°`）最小 h_f | 侧部（`110°~120°`） | 侧部（`100°~110°`） | 侧部（`≤ 100°`） | 跟部（`< 60°`） |
|---|---|---|---|---|---|
| `0.7 t_b` | 支管端部切斜 `t_b` | `1.2 t_b` | `1.1 t_b` | `t_b` | `1.5 t_b` |
| `t_b` | 支管端部切斜 `1.4 t_b` | `1.8 t_b` | `1.6 t_b` | `1.4 t_b` | `1.5 t_b` |
| **`1.07 t_b`** | 支管端部整个切斜 `60°~90°` 坡口角 | `2.0 t_b` | `1.75 t_b` | `1.5 t_b` | `1.5 t_b` 或 `1.4 t_b + z` 取较大值 |

- **适用条件与本车 Q355B 关键注脚（表5.3.6-2 注 1、注 2）**：
  1. 低碳钢（`R_eH ≤ 280 MPa`）圆管：超强匹配弹性工作应力设计取 `h_e = 0.7 t_b`，等强匹配极限强度设计取 `h_e = 1.0 t_b`；
  2. **其他各种情况（含本车 `Q355B` 方矩管，`R_eH = 355 MPa > 280 MPa`）**：**`h_e` 应取主管壁厚 `t_c` 或 `1.07 t_b` 中较小值**，并按表 5.3.6-2 最下行控制各区最小焊脚 `h_f` 及支管端切斜坡口。

![图 5.3.6-5 管材相贯节点角焊缝接头各区形状与尺寸（含细节B矩形管）](GB_50661_2011/assets/fig_5_3_6_5_rhs_fillet_details.png)
