Repository: wlb1207/JianChaChe_Llm

# 可扩展工程规范知识库使用与扩充说明

本目录（`KnowledgeBase\`）采用**多标准目录自动发现机制**，支持随时新增、修改或移除规范与工程参考资料，无需修改主程序或核心检索代码。

## 一、当前已内置的标准知识包

| 目录名 | 标准编号与名称 | 拆解结构化规则卡片 | 原始归档文件 |
| --- | --- | --- | --- |
| `GB_T_3811_2008` | 《起重机设计规范》GB/T 3811—2008（结构与仿真核心版，不含第7章电气） | 16 项（强度、刚度与表28容许长细比、整体稳定与板壳局部屈曲、第5.8节应力比法疲劳与附录O、载荷组合与双片桁架风载折减、表1-9工作级别、表22-27许用应力、安全系数与极限状态分项系数、挠度、焊缝/高强螺栓/销轴连接、抗倾覆与抗风防滑、试验工况、第5.9节构造与表34最小壁厚、附录I抗脆断与钢材质量组别、第6.3.4节轮轨轮压含工字钢下翼缘与防打滑、第9.2-9.3节结构安全限界/平台荷载/栏杆刚度） | `3811-2008-gbt-e-300.pdf` / `gb_t_3811_2008.txt` |
| `JT_T_1430_2022` | 《悬挂式桥梁检查车技术条件》JT/T 1430—2022 | 6 项（分类与净宽/净高、桁架挠度 `L/800` 与 `L'/400` / 承载 / 抗风、材料与紧固件、电气与公差、安全护栏、1.25倍动载/1.5倍静载/抗风试验） | `JTT 1430-2022 悬挂式桥梁检查车技术条件.docx` / `jt_t_1430_2022.txt` |
| `GB_50017_2017` | 《钢结构设计标准》GB 50017—2017 | 10 项（钢材/焊栓强度与物理参数、箱形方管宽厚比等级、变形容许值、受弯、轴心受力与长细比、压弯与次弯矩、焊缝、螺栓/销轴/法兰、矩形钢管相贯节点、疲劳防脆断与闭口防腐） | `GB 50017-2017 钢结构设计标准（含条文说明）.pdf` / `gb_50017_2017.txt` |

---

## 二、后续如何动态新增自己的规范或设计资料

支持 **两种接入方式**（程序会在下次检索时根据文件指纹自动重建 `Data\rag_index.json`）：

### 方式 1：轻量快速添加（放 Markdown 即可检索）
1. 在 `KnowledgeBase\` 下新建一个文件夹（如 `KnowledgeBase\Custom_Design_Notes\`，**英文/数字/下划线命名**）。
2. 直接放入任意 `.md` 文档（建议顶部写 `# 标题`、`Source: 标准或资料名`、`Clause: 条款号`，并用 `##` 二级标题分节）。
3. 程序启动或下次检索时会自动发现并索引该文件夹内的 `.md` 文档（可用于本地检索）。

### 方式 2：标准规范知识包（推荐，检索精度最高）
1. 新建标准文件夹，例如 `KnowledgeBase\JTG_D60_2015\`，在其下建 `verified\` 子目录。
2. 将原 PDF / Word 归档在该目录下，把核心设计边界拆解为若干 `verified\01_xxx.md` 卡片，并在根目录放一个 `*_key_rules.json` 索引（字段参考 `JT_T_1430_2022\jt_t_1430_key_rules.json`）。
3. 运行同步脚本自动刷新统一清单与文本提取：
   ```powershell
   python KnowledgeBase\sync_knowledge_base.py
   ```
4. 若需要将新增的公开规范也纳入**云端大模型带引用推理白名单**，可运行：
   ```powershell
   python KnowledgeBase\sync_knowledge_base.py --sync-disclosure
   ```
   确认内容无涉密信息后，将输出的 `PolicyHash` 同步到 `KnowledgeDisclosureGuard.cs` 即可（未授权的私密/自定义文档默认仅限本地检索，不会擅自外发云端）。

File: LlmWpfPrototype/KnowledgeBase/GB_T_1591_2018/verified/02_mechanical_properties_tensile_and_bending.md
# 低合金高强度结构钢拉伸力学性能（屈服强度、抗拉强度、伸长率）与弯曲试验

Source: GB/T 1591-2018
Topic: Q355、Q390、Q420拉伸力学性能（屈服强度、抗拉强度、伸长率）与弯曲试验
SourceType: rule
Verified: true
Clause: 7.4.1, 7.4.3, 表7, 表8, 表9, 表10, 表12
Page: 标准正文第10-15页

## 适用范围

本知识块依据《低合金高强度结构钢》（GB/T 1591—2018）第 7.4.1、7.4.3 节及表 7~表 10、表 12，提供桥梁检查车常用低合金高强度结构钢在不同厚度组别与交货方式下的拉伸与冷弯工艺性能指标。

## 热轧状态拉伸性能与伸长率（表7, 表8）

| 钢级 | 质量等级 | 上屈服强度 R_eH（MPa，不小于）≤16 mm | >16~40 mm | >40~63 mm | >63~80 mm | >80~100 mm | >100~150 mm | 抗拉强度 R_m（MPa，≤100 mm） | 断后伸长率 A（%，≤40 mm，纵/横） |
|---|---|---:|---:|---:|---:|---:|---:|---|---|
| **Q355** | **B、C、D** | **355** | **345** | 335 | 325 | 315 | 295 | **470~630** | **纵 ≥22 / 横 ≥20** |
| Q390 | B、C、D | 390 | 380 | 360 | 340 | 340 | 320 | 490~650 | 纵 ≥21 / 横 ≥20 |
| Q420（仅型钢棒材） | B、C | 420 | 410 | 390 | 370 | 370 | 350 | 520~680 | 纵 ≥20 |
| Q460（仅型钢棒材） | C | 460 | 450 | 430 | 410 | 410 | 390 | 550~720 | 纵 ≥18 |

- **热轧厚板补充（表7、表8）**：`Q355` 公称厚度 `>100~150 mm` 与 `>150~250 mm` 时 `R_m = 450~600 MPa`；`>150~200 mm` `R_eH ≥ 285 MPa`，`>200~250 mm` `R_eH ≥ 275 MPa`；`>250~400 mm`（仅 Q355D 钢板）`R_eH ≥ 265 MPa`。`Q355` 断后伸长率在 `>40~63 mm` 为纵 `21%`/横 `19%`，`>63~100 mm` 为纵 `20%`/横 `18%`。
- **屈服不明显替代（表7注a、表9注a、表10注a）**：当屈服不明显时，可用规定塑性延伸强度 `R_p0.2` 代替上屈服强度 `R_eH`。

![图 GB/T 1591 Q355B 厚度分组上屈服强度 ReH、冲击韧性与 CEV 速查图](GB_T_1591_2018/assets/fig_q355_impact_and_cev.png)

## 正火、正火轧制（表9）与热机械轧制 TMCP（表10）拉伸性能

| 钢级（交货状态） | 质量等级 | R_eH（MPa，≤16 mm） | >16~40 mm | >40~63 mm | >63~80 mm | >80~100 mm | 抗拉强度 R_m（MPa，≤40 / ≤100 mm） | 断后伸长率 A（%，不小于） |
|---|---|---:|---:|---:|---:|---:|---|---|
| **Q355N（正火，表9）** | B、C、D、E、F | **355** | **345** | 335 | 325 | 315 | 470~630（≤100 mm） | 22（≤63 mm）；21（>63~250 mm） |
| Q390N（正火，表9） | B、C、D、E | 390 | 380 | 360 | 340 | 340 | 490~650（≤100 mm） | 20（≤63 mm）；19（>63~250 mm） |
| Q420N（正火，表9） | B、C、D、E | 420 | 400 | 390 | 370 | 360 | 520~680（≤100 mm） | 19（≤63 mm）；18（>63~250 mm） |
| **Q355M（TMCP，表10）** | B、C、D、E、F | **355** | **345** | 335 | 325 | 325 | 470~630（≤40 mm）；450~610（>40~63） | 22 |
| Q390M（TMCP，表10） | B、C、D、E | 390 | 380 | 360 | 340 | 340 | 490~650（≤40 mm）；480~640（>40~63） | 20 |
| Q420M（TMCP，表10） | B、C、D、E | 420 | 400 | 390 | 380 | 370 | 520~680（≤40 mm）；500~660（>40~63） | 19 |

## 拉伸试样取向与弯曲试验（7.4.1.5, 7.4.3, 表12）

- **拉伸取样方向（7.4.1.5）**：公称宽度 `≥ 600 mm` 的钢板及钢带取横向试样；其他钢材（含型钢、窄带）取纵向试样。
- **180° 弯曲试验（表12）**：根据需方要求进行（供方保证合格可不做检验）；公称厚度或直径 `≤ 16 mm` 时弯曲压头直径 `D = 2a`，`> 16 ~ 100 mm` 时 `D = 3a`（`a` 为试样厚度或直径）。
- **厚度方向性能（7.4.1.4）**：合同注明 Z 向性能要求时，断面收缩率按 `GB/T 5313` 执行。

## 与桥梁检查车设计及跨标准口径衔接说明

- 本检查车桁架弦杆采用 `4 ~ 6 mm` 薄壁 `Q355B` 方管（属于 `≤ 16 mm` 厚度组），按本标准最小上屈服强度 `R_eH = 355 MPa`、抗拉强度 `R_m = 470 ~ 630 MPa`、纵向断后伸长率 `A ≥ 22%`。
- 与 `GB/T 6728—2025` 表 25 对比：由 `Q355` 原料冷弯成型后的闭口方矩管成品，表 25 规定 `R_eH ≥ 355 MPa`、`R_m = 470 ~ 680 MPa`、`A ≥ 20%`（小规格或边厚比 `≤ 14` 允许再降 3%）。
- 与 `GB/T 3811—2008` / `GB 50017—2017` 衔接：若设计计算书按旧标准 `Q345`（`f_y = 345 MPa`）或按现行 `Q355`（`R_eH = 355 MPa`）取值，须在有限元与强度校核中明确标注屈服强度基准并保持全书口径一致。

File: LlmWpfPrototype/KnowledgeBase/GB_T_3811_2008/verified/04_fatigue_check.md
# 结构疲劳强度校核（应力比法与附录O）

Source: GB/T 3811-2008
Topic: 结构疲劳强度校核
SourceType: rule
Verified: true
Clause: 5.8, 表31, 表32, 表33, 附录O, 表O.1, 表O.2
Page: 标准正文第53-56页，附录O第201-212页

## 适用范围与设计方法（5.8）

本知识块依据 GB/T 3811—2008 第 5.8 节及规范性**附录 O**（注意：附录 O 为疲劳应力集中等级与接头型式；附录 P 为电动机初选，与疲劳无关），适用于承受反复循环载荷的起重机金属结构构件与连接件的疲劳强度校核。

- GB/T 3811—2008 明确说明结构疲劳计算有应力比法和应力幅法两种，**本标准采用应力比法**（5.8）。
- 疲劳计算一律采用许用应力设计法（5.2.2.2.3），最大应力按**载荷组合 A（A1~A4，无风常规工作载荷）**中最不利工况确定（5.8.1、4.3.4.2.6）。
- **需校核边界（5.8.4）**：通常结构件工作级别为 **E4 级（含）以上** 应校核疲劳强度；E1~E3 级且为轻微/中等应力集中等级、或计算出的疲劳许用应力 [σ_r] 已大于静强度基本许用应力 [σ] 时，可不必进行单项疲劳核算（5.8.6）。

## 1. 应力循环特性 r（5.8.2，式 72）

在同一疲劳计算点上，取绝对值最大应力 σ_xmax、σ_ymax、τ_xymax 与对应循环中产生最大差值绝对值的最小应力 σ_xmin、σ_ymin、τ_xymin（拉为正、压为负）：

- r_x = σ_xmin / σ_xmax
- r_y = σ_ymin / σ_ymax
- r_xy = τ_xymin / τ_xymax

注：移动小车轮压引起的脉动局部压应力，取 r = 0。

## 2. 构件连接应力集中情况等级（5.8.3、附录 O）

按应力集中程度递增（疲劳强度递减）划分：
- **非焊接件**：W0（实体无接缝母材）、W1（钻孔或满载摩擦型高强螺栓连接）、W2（普通螺栓/铆钉受剪钻孔构件）；
- **焊接件**：K0（轻度）→ K1（适度）→ K2（中等）→ K3（严重）→ K4（非常严重）。
- 规范建议：**尽量采用合理的应力集中等级，推荐采用 K2，尽量避免采用 K4**（5.8.3）。

### 附录 O 典型接头等级速查（表 O.1、表 O.2）

表 O.1 将焊接质量分为 **特殊质量（S.Q，焊根清根、焊缝磨平、100% 探伤 P100）** 与 **普通质量（O.Q，应力 > 0.8[σ] 时 P100，否则 P10）**：

| 等级 | 典型构件与焊缝接头型式（表 O.2） |
|---|---|
| W0 / W1 / W2 | W0 无接缝实体母材；W1 摩擦型高强螺栓（100% 承载）或 ≤20% 承载普通螺栓孔；W2 承受双剪/单剪的普通螺栓/铆钉孔 |
| K0（轻度） | 垂直于受力方向的 S.Q 对接焊缝（含 1:4~1:5 不对称/1:3 对称过渡）；平行于受力方向的 O.Q 对接焊/角焊/翼腹板焊缝；纵向剪切对接或角焊缝 |
| K1（适度） | 垂直于受力方向的 O.Q 对接焊缝（1:4~1:5 过渡）；垂直受力方向的 S.Q 连续 K 形焊；包角 S.Q 腹板加劲肋角焊 |
| K2（中等，推荐） | 垂直受力的 1:3 不对称过渡 O.Q 对接焊；型钢/节点板 S.Q 对接焊；S.Q 横隔板/加劲肋角焊（含切角不包角）；端部圆弧/斜度打磨的纵向对接/K形焊；S.Q 十字形 K 形焊 |
| K3（严重） | 1:2 过渡或无斜度对称 O.Q 对接焊；带垫板无封底焊的管件对接（3.12）；O.Q 横向角焊连接腹板/加劲肋；O.Q 十字 K 形焊；**S.Q 角焊缝将型钢或管子焊到连续主构件上（3.6）** |
| K4（非常严重，避免） | 无斜度不对称 O.Q 对接焊；无辅助角撑扁钢十字对接；直角端部构件纵向角焊；槽焊/塞焊；O.Q 角焊十字接头；**O.Q 角焊缝将型钢或管子直接焊到连续主构件上（4.6）** |

> 工程提醒：空心方管桁架支管直接用普通质量角焊缝（O.Q）焊在连续弦杆上对应 **K4（4.6）**，改用特殊质量打磨角焊缝（S.Q）可提升至 **K3（3.6）**，节点疲劳寿命差距极大！

![图 GB/T 3811 附录 O 焊接接头疲劳细节等级（K0~K4）典型构造与 E4 级疲劳基本值对比图](GB_T_3811_2008/assets/fig_appendix_o_fatigue_k_grades.png)

## 3. 疲劳许用应力公式（5.8.5，表 31、表 32）

### 表 31 构件疲劳许用应力

| 应力循环特性 r | 受力性质 | 疲劳许用应力计算公式 | 上限截断值 |
|---|---|---|---|
| -1 ≤ r ≤ 0 | 拉伸 t | [σ_rt] = [5 / (3 - 2r)] · [σ_-1] | ≤ 0.75 σ_b |
| -1 ≤ r ≤ 0 | 压缩 c | [σ_rc] = [2 / (1 - r)] · [σ_-1] | ≤ 0.90 σ_b |
| 0 < r ≤ 1 | 拉伸 t | [σ_rt] = 1.67 [σ_-1] / [1 - (1 - [σ_-1]/(0.45 σ_b)) · r] | ≤ 0.75 σ_b |
| 0 < r ≤ 1 | 压缩 c | [σ_rc] = 1.2 [σ_rt] = 2 [σ_-1] / [1 - (1 - [σ_-1]/(0.45 σ_b)) · r] | ≤ 0.90 σ_b |
| -1 ≤ r ≤ 1 | 剪切 | [τ_xyr] = [σ_rt(按W0及剪应力r算)] / √3 | ≤ 0.75 σ_b / √3 |

注：Q235 取 σ_b = 370 N/mm²；Q345 取 σ_b = 490 N/mm²。

### 表 32 连接件疲劳许用应力

- **焊缝拉/压**：同表 31 构件公式；
- **焊缝剪切**：[τ_xyr] = [σ_rt(按K0及剪应力r算)] / √2，上限 0.75 σ_b / √2；
- **A、B 级螺栓或铆钉**：拉压一般不作疲劳计算（尽量避免受拉）；单剪 [τ_xyr] = 0.6 [σ_rt(W2)]（≤ 0.45 σ_b）；双剪 [τ_xyr] = 0.8 [σ_rt(W2)]（≤ 0.60 σ_b）；承压 [τ_cyr] = 2.5 [τ_xyr]。

### 表 33 拉伸和压缩疲劳许用应力基本值 [σ_-1]（N/mm²，可靠度 90%，安全系数 1.34）

| 工作级别 | W0(Q235/Q345) | W1(Q235/Q345) | W2(Q235/Q345) | K0 | K1 | K2 | K3 | K4 |
|---|---:|---:|---:|---:|---:|---:|---:|---:|
| E1 | 249.1 / 298.0 | 211.7 / 253.3 | 174.4 / 208.6 | (361.9) | (323.1) | 271.4 | 193.9 | 116.0 |
| E2 | 224.4 / 261.7 | 190.7 / 222.4 | 157.1 / 183.2 | (293.8) | 262.3 | 220.3 | 157.4 | 94.4 |
| E3 | 202.2 / 229.8 | 171.8 / 195.3 | 141.5 / 160.8 | 238.4 | 212.9 | 178.8 | 127.7 | 76.6 |
| E4 | 182.1 / 201.8 | 154.8 / 171.5 | 127.5 / 141.2 | 193.5 | 172.3 | 145.1 | 103.7 | 62.2 |
| E5 | 164.1 / 177.2 | 139.5 / 150.6 | 114.2 / 124.0 | 157.1 | 140.3 | 117.8 | 84.2 | 50.5 |
| E6 | 147.8 / 155.6 | 125.7 / 132.3 | 103.5 / 108.9 | 127.6 | 113.6 | 95.6 | 68.3 | 41.0 |
| E7 | 133.2 / 136.6 | 113.2 / 116.2 | 93.2 / 95.7 | 103.5 | 92.0 | 77.6 | 55.4 | 33.3 |
| E8 | 120.0 / 120.0 | 102.0 / 102.0 | 84.0 / 84.0 | 84.0 | 75.0 | 63.0 | 45.0 | 27.0 |

注：K0~K4 焊接件疲劳基本值对 Q235 与 Q345 相同（焊接接头疲劳由残余应力与几何集中主导，提高母材强度对焊接疲劳提升极小）；括号内数值大于 Q235 的 0.75σ_b，仅用于式(76)代入计算。

## 4. 疲劳强度校核公式（5.8.6，式 73~76）

- 单向正应力：|σ_xmax| ≤ [σ_xrt] 或 [σ_xrc]；|σ_ymax| ≤ [σ_yrt] 或 [σ_yrc]
- 剪应力：|τ_xymax| ≤ [τ_xyr]
- 平面复合疲劳应力（式 76，分子中 σ_xmax、σ_ymax 带正负号）：
  (σ_xmax / [σ_xr])² + (σ_ymax / [σ_yr])² - (σ_xmax · σ_ymax) / ([σ_xr] · [σ_yr]) + (τ_xymax / [τ_xyr])² ≤ 1.1

## 回答限制与最小输入清单

进行疲劳强度判断前必须确认：结构件工作级别（E1~E8）、组合 A 下的最大与最小应力（σ_max、σ_min 及应力比 r）、接头型式与应力集中等级（W0~W2 或 K0~K4）、焊接质量与探伤要求（S.Q / O.Q）及材料抗拉强度 σ_b。

File: LlmWpfPrototype/KnowledgeBase/GB_T_3811_2008/verified/14_brittle_fracture_and_steel_grade.md
# 钢材抗脆性破坏评价与质量组别选择（附录I）

Source: GB/T 3811-2008
Topic: 脆性破坏评价与钢材质量组别选择
SourceType: rule
Verified: true
Clause: 5.3.1.1, 附录I, 表I.1, 表I.2, 式I.1-式I.7
Page: 标准正文第34-35页，附录I第173-176页

## 适用范围

本知识块依据 GB/T 3811—2008 第 5.3.1.1 节与附录 I（表 I.1、表 I.2、式 I.1~式 I.7），用于评价起重机与桥梁检查车钢结构在低温、厚板及焊缝残余拉应力联合作用下的脆性破坏风险，并确定所需钢材质量等级（A、B、C、D 级与冲击功要求）。

> 规范强调（附录 I 引言）：仅完成抗屈服、抗失稳、抗疲劳计算，仍不足以证明钢材具备足够的抗脆性破坏安全性；须按残余应力、板厚与最低工作环境温度综合评价选择钢材质量组别。

## 1. 沸腾钢禁用条件与环境温度取值（5.3.1.1）

下列承载结构与构件**不应采用沸腾钢**：
- 焊接结构：
  1. 直接承受动载荷且需要计算疲劳的结构；
  2. 虽可不计算疲劳，但工作环境温度 **< -20 ℃** 时直接承受动载荷的结构，以及受拉、受弯的重要承载结构；
  3. 工作环境温度 **≤ -30 ℃** 的所有承载结构。
- 非焊接结构：工作环境温度 **≤ -20 ℃** 且直接承受动载荷并需计算疲劳的结构。
- 室外结构工作环境温度 T（5.3.1.1.3）：用户未特别指定时，取使用地点的**年最低日平均温度**。

## 2. 影响脆性破坏三因素评价系数（附录 I.1）

### 因素一：纵向残余拉应力与自重拉应力联合作用系数 Z_A（式 I.1~I.3）

按构件焊缝汇聚程度划分三类焊缝（σ_G 为永久载荷 γ_p=1 引起的纵向拉应力；若钢材屈强比 σ_s/σ_b ≥ 0.7，式中 σ_s 以 0.5σ_s + 0.35σ_b 代之）：
- **Ⅰ 类焊缝**（无焊缝或仅有横向焊缝，危险性小）：仅当 σ_G / σ_s > 0.3 时计入，Z_A = σ_G / (0.3 σ_s) - 1；
- **Ⅱ 类焊缝**（仅有纵向焊缝，危险性增加）：Z_A = σ_G / (0.3 σ_s)；
- **Ⅲ 类焊缝**（焊缝汇聚、高度应力集中，危险性最大）：Z_A = σ_G / (0.3 σ_s) + 1（若对 Ⅲ 类焊缝进行 600~650 ℃ 消应力热处理，可按 Ⅰ 类焊缝选取）。

### 因素二：材料厚度影响评价系数 Z_B（式 I.4、式 I.5）

- 当 5 mm ≤ t ≤ 20 mm：Z_B = (9 / 2500) · t²（例如 t = 5 mm 时 Z_B = 0.09；t = 10 mm 时 Z_B = 0.36；t = 20 mm 时 Z_B = 1.44）；
- 当 20 mm < t ≤ 100 mm：Z_B = sqrt(0.65 t - 14.81) - 0.05。
- 轧制型材/实心矩形截面采用假想厚度 t'：圆截面 t' = d / 1.8；方截面 t' = t / 1.8；矩形截面（长边 b、短边 d）：b/d ≤ 1.8 时 t' = b / 1.8，b/d > 1.8 时 t' = d。

### 因素三：工作环境温度影响评价系数 Z_C（式 I.6、式 I.7）

当工作环境温度 T < 0 ℃ 时计入（T ≥ 0 ℃ 时 Z_C = 0）：
- 当 -30 ℃ ≤ T < 0 ℃：Z_C = (6 / 1600) · T²（例如 T = -10 ℃ 时 Z_C = 0.375；T = -20 ℃ 时 Z_C = 1.50；T = -30 ℃ 时 Z_C = 3.375）；
- 当 -55 ℃ < T < -30 ℃：Z_C = (-2.25 T - 33.75) / 10。

## 3. 总评价系数与钢材质量组别确定（表 I.1、表 I.2）

计算总评价系数 ΣZ = Z_A + Z_B + Z_C，查表 I.1 与表 I.2 确定所需钢材质量组别与冲击功要求：

| 总评价系数 ΣZ | 钢材质量组别 | 冲击功 A_KV（J） | 冲击试验温度（℃） | 对应钢材牌号 |
|---|---|---:|---:|---|
| ΣZ ≤ 2 | 组别 1 | — | — | Q235A、Q345A、Q390A |
| 2 < ΣZ ≤ 4 | 组别 2 | Q235 ≥ 27；低合金钢 ≥ 34 | +20 | **Q235B、Q345B（现 Q355B）、Q390B** |
| 4 < ΣZ ≤ 8 | 组别 3 | Q235 ≥ 27；低合金钢 ≥ 34 | 0 | Q235C、Q345C（现 Q355C）、Q390C、Q420C、Q460C |
| 8 < ΣZ ≤ 16 | 组别 4 | Q235 ≥ 27；低合金钢 ≥ 34 | -20 | Q235D、Q345D（现 Q355D）、Q390D、Q420D、Q460D |

> 工程提示：高寒地区（如东北、西北年最低日平均温度低于 -20 ℃）的露天桥梁检查车焊接桁架，当节点存在 Ⅲ 类汇聚焊缝且 T = -25 ℃~-30 ℃ 时，ΣZ 极易超过 4，此时原 Q355B（+20 ℃ 冲击）可能不满足抗脆断要求，需升级为 **Q355C（0 ℃）或 Q355D（-20 ℃）**。

## 回答限制与最小输入清单

评定钢材质量等级（B/C/D 级）前必须确认：使用地区最低日平均环境温度 T、构件板厚 t、焊缝汇聚类别（Ⅰ/Ⅱ/Ⅲ 类）及自重永久载荷引起的纵向拉应力 σ_G。

File: LlmWpfPrototype/KnowledgeBase/GB_T_6728_2025/verified/04_material_mechanical_and_weld_quality.md
# 冷弯闭口型钢牌号、力学性能、焊缝质量与热浸镀锌要求

Source: GB/T 6728-2025
Topic: 冷弯闭口型钢牌号、力学性能、焊缝与热浸镀锌质量要求
SourceType: rule
Verified: true
Clause: 1, 6.5, 6.6, 6.7, 6.8, 6.9, 6.10, 6.11, 7.3, 8.2, 表25, 表26
Page: 标准正文第1页, 第87-90页

## 适用范围

本知识块依据《结构用冷弯型钢》（GB/T 6728—2025）第 1、6.5~6.11、7.3、8.2 节及表 25、表 26，规定结构用冷弯闭口方矩管的原料牌号、制造工艺、成品验收指标及检验规则。

## 牌号、原料与制造工艺（1, 6.5-6.7）

- **原料与牌号（6.5.1, 6.6）**：原料和型钢牌号及化学成分（熔炼分析）应符合 `GB/T 1591`（低合金高强度结构钢，如 `Q355B`）、`GB/T 700`、`GB/T 714`、`GB/T 4171`、`GB/T 33162` 等规定；原料钢带尺寸偏差未明确时按 `GB/T 709` 执行。
- **镀锌板冷弯焊接排除（第1章）**：本文件适用于热轧/冷轧板带冷弯成型后连续热浸镀锌的型钢，**不适用于采用镀锌钢板及钢带冷弯并焊接成型的型钢**。
- **成型与焊接工艺（6.7）**：闭口型钢通常采用连续辊式冷弯成型工艺（壁厚 `≥ 18 mm` 也可采用二次成型）；闭口纵缝可采用**直缝高频电焊、直缝埋弧焊或螺旋缝埋弧焊**等。

## 成品力学性能要求（6.8, 表25，2025版新增）

| 序号 | 产品屈服强度等级 | 上屈服强度 R_eH（MPa，不小于） | 抗拉强度 R_m（MPa） | 断后伸长率 A（%，不小于） |
|---:|---|---:|---|---:|
| 1 | 235 | 235 | 370 ~ 560 | 24 |
| **2** | **355** | **355** | **470 ~ 680** | **20** |
| 3 | 390 | 390 | 490 ~ 700 | 18 |
| 4 | 420 | 420 | 520 ~ 730 | 协议 |
| 5 | 460 | 460 | 550 ~ 770 | 协议 |
| 6 | 500 | 500 | 610 ~ 820 | 协议 |
| 7 | 550 | 550 | 670 ~ 880 | 协议 |
| 8 | 620 | 620 | 710 ~ 940 | 协议 |
| 9 | 690 | 690 | 770 ~ 1000 | 协议 |

- **小规格或小边厚比伸长率折减（表25注）**：断面尺寸不大于 `60 mm × 60 mm`（含等周长尺寸的圆及矩形冷弯型钢）或**边（短边）厚比不大于 `14`** 的冷弯型钢产品，平板部分断后伸长率允许比表中规定**降低 `3%`（绝对值）**，拉伸试样宽度取 `12.5 mm`。（提示：本车母型 `70×70×5` 方管 `B/t = 14`，恰好处于该边厚比阈值，订货验收时应知悉冷作硬化导致的伸长率允许折减规则。）
- **低温冲击试验（6.8.2）**：经供需双方协商并在合同中注明，可对**厚度不小于 `6 mm`** 的冷弯型钢进行冲击试验，其结果及复验符合 `GB/T 1591` 等相应原料标准规定。

## 表面质量、焊缝质量与热浸镀锌层（6.9-6.11）

- **表面质量（6.9）**：表面应光滑，不应有折叠、裂纹、气泡、结疤、夹杂、分层、搭焊、烧穿；允许深度不超过厚度公差之半的压痕、擦伤和压入氧化铁皮；表面缺陷允许修磨清理，但清理深度不应超过壁厚负偏差且修磨后厚度不小于最小允许厚度。
- **闭口型钢焊缝质量（6.10）**：
  - **外焊缝（6.10.1）**：不应有开焊、搭焊、烧穿、错边及弧坑；缺陷允许补焊、打磨，修复后平整光滑且厚度不小于最小允许厚度。
  - **焊缝毛刺（6.10.2）**：外毛刺应予以清除，清除后的焊缝余高通常**不超过 `0.5 mm`**；内毛刺一般不清除（有特殊要求须合同约定）。
  - **内焊缝（6.10.3）**：应连续、均匀饱满。
  - **特殊焊缝检测（6.10.4）**：经合同注明，可对焊缝位置、焊缝力学/工艺性能及无损检测（UT/MT 等）提出附加要求。
- **热浸镀锌层要求（6.11）**：
  - 镀锌型钢采用热浸镀锌法，**闭口镀锌型钢内外表面镀锌层重量（单位面积重量）应不小于 `200 g/m²`**（按附录 C 氯化锑法测定，单根 3 个试样均值合格）；
  - 镀锌层均匀性（6.11.3）：硫酸铜溶液连续浸渍 **`3` 次**不应变红（焊缝处除外，按附录 D）；
  - 表面不应有未镀上锌的黑斑和气泡（注：桥梁检查车钢桁架服役于桥下潮湿/海洋环境时，还须结合 `JT/T 1430—2022` 5.3.1.3 重防腐涂装体系要求综合防护）。

## 检验取样与组批规则（7.3 表26, 8.2, 8.3.2）

- **取样位置与频次（表26）**：尺寸外形、表面、焊缝逐根检查；熔炼分析 `1` 次/炉；拉伸试验 `1` 次/批（`1` 个，GB/T 228.1）；冲击试验（合同要求时）`1` 次/批（GB/T 229）。拉伸和冲击试样应按 `GB/T 2975` 取纵向样，无规定时在**最长平板部分（矩形管取宽面）中部取样，且不包括焊缝及角部**。
- **组批规则（8.2）**：同牌号、同原料批次、同规格、同工艺组批；外周长 `≤ 400 mm` 每批 `≤ 60 t`（如 `70×70` 周长 `280 mm`、`100×100` 周长 `400 mm`），外周长 `> 400 mm` 每批 `≤ 100 t`。闭口型钢复验与质量证明书按 `GB/T 2102` 执行。
